Repository: bjw202/deepresearch-with-claude-code

# Deep & Wide Research with Claude Code

Claude Code의 멀티 에이전트 오케스트레이션 위에 구축된 **고급 조사 및 개발 자동화 프레임워크**.

하나의 질문을 던지면 여러 Researcher가 병렬로 조사하고, Critic이 검증하고, Journal이 기록하며, 최종 Synthesis와 HTML 프레젠테이션을 자동 생성한다. MoAI-ADK v14.0.0과 Agency v3.2를 기반으로 20+ 특화 에이전트와 40+ 스킬로 구성된 엔터프라이즈급 시스템.

---

## 왜 만들었나

일반적인 AI 리서치는 단일 프롬프트 → 단일 응답 구조다. 이 방식은 관점이 편향되기 쉽고, 검증이 없으며, 결과가 휘발된다.

이 프로젝트는 다르게 접근한다:

- **다관점 조사**: 같은 주제를 여러 Researcher가 서로 다른 관점(학술, 웹, 커뮤니티)에서 동시 조사
- **체계적 비평**: Critic이 논리적 허점, 상충점, 과도한 확신, 누락 관점을 6단계로 검증
- **사실 검증**: Verifier가 주요 주장을 원문 대조로 검증하고 근거 수준을 구분
- **축적과 재활용**: 모든 산출물이 구조화된 마크다운 파일로 저장되어 지식이 쌓임
- **프레젠테이션 자동화**: 리서치 결과를 바로 HTML 프레젠테이션(19개 슬라이드 타입)으로 변환
- **개발 워크플로우**: MoAI-ADK를 통해 SPEC → DDD → Docs 자동화

---

## 시스템 구조

```
deep-wide-research-with-claudecode/
├── CLAUDE.md                          # MoAI 에이전트 오케스트레이션 정책 (핵심)
├── README.md                          # 이 파일
│
├── .claude/
│   ├── agents/                        # 20+ 특화 에이전트
│   │   ├── researcher.md              # 조사자 (학술/웹/커뮤니티 모드)
│   │   ├── critic.md                  # 비평가 (6단계 검증)
│   │   ├── journal.md                 # 저널리스트 (세션 기록)
│   │   ├── verifier.md                # 검증자 (사실 확인)
│   │   ├── security-auditor.md        # 보안 감사자
│   │   ├── moai/                      # MoAI 체계화 에이전트 (19개)
│   │   │   ├── manager-spec.md        # SPEC 작성
│   │   │   ├── manager-ddd.md         # DDD 구현
│   │   │   ├── manager-docs.md        # 문서화
│   │   │   ├── expert-backend.md      # 백엔드
│   │   │   ├── expert-frontend.md     # 프론트엔드
│   │   │   └── ...                    # 13개 추가
│   │   └── agency/                    # Agency 창의 파이프라인 (6개)
│   │       ├── planner.md             # 기획
│   │       ├── copywriter.md          # 카피라이팅
│   │       ├── designer.md            # 디자인
│   │       ├── builder.md             # 빌드
│   │       ├── evaluator.md           # 평가
│   │       └── learner.md             # 학습
│   │
│   ├── skills/                        # 40+ 도메인/언어/워크플로우 스킬
│   │   ├── deep-research/             # 리서치 오케스트레이션
│   │   ├── create-presentation/       # HTML 프레젠테이션 (19 슬라이드 타입)
│   │   ├── moai-foundation-core/      # TRUST 5 + SPEC-First + 위임 패턴
│   │   ├── moai-lang-*/               # 16개 언어 (Python, Go, TypeScript 등)
│   │   ├── moai-domain-*/             # 도메인 (백엔드, 프론트엔드, DB, UI/UX)
│   │   ├── moai-workflow-*/           # 워크플로우 (SPEC, DDD, TDD, 문서화)
│   │   ├── agency-*/                  # Agency 특화 (카피, 디자인, 평가)
│   │   ├── academic-research/         # 학술 검색 전략
│   │   ├── web-research/              # 웹 검색 전략
│   │   └── community-analysis/        # 커뮤니티 분석 전략
│   │
│   └── commands/                      # 커스텀 명령어
│
├── .moai/
│   ├── config/                        # MoAI 설정
│   │   └── sections/                  # 사용자, 언어, 품질, 워크플로우
│   ├── specs/                         # SPEC 문서 (SPEC-001, SPEC-002 등)
│   └── state/                         # 체크포인트 및 상태
│
├── .agency/                           # Agency 설정 및 진화 로그
│   ├── config.yaml                    # Agency 파이프라인 설정
│   ├── context/                       # 브랜드, 목표 청중, 설계 토큰
│   ├── learnings/                     # 자동 학습 항목
│   └── fork-manifest.yaml             # MoAI 스킬 포크 추적
│
├── docs/
│   ├── research/                      # 리서치 산출물 (주제별 폴더)
│   │   └── {YYYY-MM-DD}-{topic}/
│   │       ├── 00-synthesis.md        # 종합 보고서 (시작점)
│   │       ├── 01-academic.md         # 학술 Researcher
│   │       ├── 02-web.md              # 웹 Researcher
│   │       ├── 03-community.md        # 커뮤니티 Researcher
│   │       ├── 04-mixed.md            # 통합 분석
│   │       ├── 97-journal.md          # 세션 저널
│   │       ├── 98-critic-review.md    # Critic 검증 리뷰
│   │       └── presentation.html      # 자동 생성 프레젠테이션
│   │
│   └── research-history.md            # 지금까지 실행한 모든 리서치
│
└── scripts/
    ├── search.sh                      # 검색 API 통합 (Perplexity + Tavily)
    └── validate-code.js               # 코드 검증 유틸리티
```

---

## 작동 원리

### 리서치 파이프라인 (Deep Research)

```
사용자 질문
    │
    ▼
┌──────────────────────────┐
│  Researcher x3 (병렬)     │  학술/웹/커뮤니티 다관점 조사
│  + Journal (세션 기록)    │  
└────────┬─────────────────┘
         │
         ▼
┌──────────────────────────┐
│  Critic (검증)            │  논리/상충/확신도/누락 검사
│  → Repair 판정            │
└────────┬─────────────────┘
         │
    ┌────┴─────┐
    │           │
  PASS        REPAIR
    │           │
    ▼           ▼
Synthesis   Verifier (사실 검증)
    │           │
    └───┬───────┘
        │
        ▼
 Final Report (00-synthesis.md)
        │
        ▼
 HTML Presentation (자동 생성)
```

### 개발 워크플로우 (MoAI-ADK)

```
/moai:plan (SPEC 작성)          Phase 1: 30K 토큰
        ↓
/moai:run (DDD 구현)             Phase 2: 180K 토큰
        ↓
/moai:sync (문서화 + 커밋)       Phase 3: 40K 토큰
```

### 창의 생산 파이프라인 (Agency v3.2)

```
사용자 요청
    ↓
Planner → 기획서 생성
    ↓
[Copywriter + Designer] → 카피 + 디자인 스펙 (병렬)
    ↓
Builder → 웹 코드 생성
    ↓
Evaluator → 품질 평가 (0.0~1.0)
    ↓
[Pass] → Learner (진화 학습)
[Fail] → Feedback → Builder 재반복 (최대 5회)
```

---

File: docs/research/2026-03-25-glass-metal-etching/99-critic-review.md
# Critic Review: 에칭 기술 리서치 3개 보고서 교차 검증

**작성일**: 2026-03-25 **역할**: Critic (Opus) **대상 보고서**:

- R1: `01-chemical-etching.md` (화학적 에칭/습식 에칭)
- R2: `02-semiconductor-etching.md` (반도체 에칭 기술)
- R3: `03-physical-etching.md` (물리적 에칭)

---

## 1. 도메인 적용성

### 평가: 전반적으로 양호, 일부 주의 필요

**\[Minor\] R1 — 학술 실험실 데이터의 산업 현장 적용**R1의 에칭 속도 수치 대부분이 마이크로플루이딕스/MEMS 학술 문헌(Iliescu et al., 2012) 기반이다. Researcher 자신이 "±50% 오차"를 명시한 점은 바람직하나, 세미나 교육 자료로 읽는 현장 엔지니어가 이 수치를 기계적으로 적용할 위험이 있다. 표 제목이나 범례에 "실험실 조건 참고치"임을 더 명확히 표기할 필요가 있다.

**\[Minor\] R3 — LIPSS 출처의 특수성**R3의 LIPSS 형성 조건(Springer Applied Physics A, 2025)은 Cr/Ag 박막 유리 위에서의 실험 결과다. Researcher가 "다른 금속/기판에서는 재도출 필요"라고 명시했으나, 본문 5.3절의 생성 조건 표가 이 제한 없이 "금속 기준"으로 일반화되어 있어 오해 소지가 있다.

**\[Minor\] R3 — ECR 비교 데이터의 도메인**R3 섹션 4.5의 ECR vs RIE 비교표 수치(이온 밀도 등)는 Pearton et al. (1994) III-V 반도체 소자 도메인 기반이다. 출처 태깅은 되어 있으나, 일반 실리콘 공정과 차이가 있을 수 있다는 점이 표 자체에는 반영되지 않았다.

**다른 도메인 데이터의 무비판적 적용은 발견되지 않음.** 3개 보고서 모두 \[인접 도메인\] 태깅을 성실히 수행했다.

---

## 2. 수치 근거 검증

### 평가: 대체로 투명, 일부 출처 미비

**\[Major\] R1 — BOE 레시피 출처 부재**R1 섹션 2.3의 BOE 레시피(NH4F 40g + DI water 60ml + 49% HF 10ml)는 구체적 수치임에도 출처가 명시되지 않았다. BOE 조성은 공정에 따라 크게 달라지며(6:1, 10:1 등 다양한 비율 존재), 출처 없는 특정 레시피가 교육 자료에 포함되면 실무에서 그대로 사용될 위험이 있다.

- **개선 제안**: 출처를 명시하거나, "일반적 예시이며, 실제 공정에서는 대상 재료와 목표 에칭 속도에 맞는 표준 레시피를 사용할 것"이라는 주석 추가

**\[Minor\] R1 — 구리 에칭 속도 범위가 넓음**FeCl3 구리 에칭 속도가 "25\~50 µm/min"으로 제시되었는데, 2배 범위의 수치는 교육 자료로서 참고하기 어렵다. 조건(온도, 농도, 교반 방식)에 따른 세분화 또는 대표 조건 하나를 명시하는 것이 나을 수 있다.

**\[Minor\] R2 — "±0.3 nm" CD 오차 출처 부재**R2 섹션 4.6에서 "현재 최첨단 노드(3\~5 nm)에서 허용 CD 오차: ±0.3 nm 이내"라는 수치의 출처가 없다. 이 수치는 공정 노드와 제조사에 따라 다르며, 출처 없이 단정적으로 제시되었다.

**\[Minor\] R3 — 패턴 정밀도 "±0.005mm" 출처 약함**R3 섹션 1.3에서 물리적 에칭 정밀도 "±0.005mm"의 출처가 "Wevolver 2023"인데, Wevolver는 기술 커뮤니티 플랫폼으로 1차 출처로 보기 어렵다. 어떤 물리적 에칭 방식(FIB? 스퍼터?)의 수치인지도 불명확하다.

**양호한 점**: R1의 에칭 속도 표, R2의 ALE EPC 수치, R3의 스퍼터링 수율 등 핵심 수치에 대해 조건과 출처가 비교적 잘 명시되어 있다. "수치 투명성" 박스를 일관되게 활용한 점이 좋다.

---

## 3. 서브에이전트 간 상충점

### 3.1 RIE 분류의 불일치 — Critical

**\[Critical\] RIE의 소속이 보고서마다 다르다**

이것이 이번 리뷰에서 발견한 가장 중요한 문제다.

- **R2 (반도체)**: RIE를 "건식 에칭의 핵심"으로 다루며 섹션 3.2에서 상세 설명. 화학적+물리적 하이브리드로 설명하되, 주로 **반도체 건식 에칭의 주력 기술**로 포지셔닝
- **R3 (물리적)**: RIE를 섹션 4.2에서 "물리적 관점"으로 재해석. 스펙트럼 다이어그램에서 스퍼터 에칭과 플라즈마 화학 에칭 사이에 배치. Mindmap에서는 "플라즈마 기반" 하위에 RIE를 포함

R2와 R3 모두 RIE를 다루고 있으며, 두 보고서의 설명이 직접 모순되지는 않지만, **동일 기술이 두 보고서에 중복 등장하면서 분류 체계가 혼란스럽다**. 세미나 수강자가 R2의 RIE와 R3의 RIE가 같은 기술인지 다른 기술인지 혼동할 수 있다.

특히:

- R2의 DRIE/보쉬 프로세스(3.3절), ICP(3.4절), ALE(3.5절)도 R3의 플라즈마 에칭 범주와 겹침

- R3의 ECR(4.5절)은 R2에서 다루지 않음

- **개선 제안**:

  1. R3의 플라즈마 에칭 섹션(4절)에 "이 내용은 R2(반도체 에칭)와 겹치는 영역이며, 여기서는 물리적 메커니즘 관점에서 재해석한다"는 명시적 연결 문구 추가
  2. 또는 Synthesis에서 3개 보고서의 커버리지 맵을 제시하여 중복/고유 영역을 시각화

### 3.2 선택비 수치의 일관성 — Minor

**\[Minor\] 선택비 예시가 보고서별로 다른 맥락**

- R1: HF의 SiO2/포토레지스트 선택비 = 10:1 (섹션 1.4)
- R2: SiO2/포토레지스트 선택비 = 20:1 (섹션 4.1), BEOL Low-k 에칭 선택비 20:1 이상 필요

이 자체는 모순이 아니다(습식 vs 건식, 에칭 조건 차이). 그러나 교육 자료로서 "선택비"라는 동일 개념이 보고서마다 다른 수치로 제시되면 혼동을 줄 수 있다. 각 수치의 전제 조건(습식/건식, 에칭액/가스 종류)을 더 명확히 구분하면 좋겠다.

### 3.3 플라즈마 설명의 중복 — Minor

**\[Minor\] 플라즈마 정의가 R2와 R3에서 각각 독립적으로 등장**

- R2 섹션 3.1: "물질의 상태: 고체→액체→기체→플라즈마" + 번개, 네온사인, 태양 비유
- R3 섹션 4.1: "물질의 4번째 상태" + 형광등 비유

두 설명 모두 정확하고 문제 없으나, 세미나에서 순차 발표 시 반복이 된다. Synthesis에서 통합하거나, 한쪽에서 "R2에서 설명한 플라즈마를 기반으로..."라는 참조 방식이 나을 수 있다.

---

## 4. 누락 관점

### 4.1 비용 비교

**\[Major\] 3개 보고서 전체에서 체계적 비용 비교 부재**

- R1: 에칭액 비용을 "저가/중간" 수준으로만 언급 (FeCl3 vs CuCl2 표). 장비 초기 투자, 폐수 처리 비용의 구체적 수치 없음
- R2: "건식 에칭 장비 1대 가격 수억\~수십억 원"이라는 정성적 언급만 있음 (섹션 7)
- R3: 종합 비교표(7.1)에 "초기 비용" 열이 있으나 높음/중간/낮음 정성 평가만

세미나 대상이 제조업 현장 엔지니어라면, \*\*"이 공정을 도입하려면 대략 얼마가 드는가"\*\*는 핵심 의사결정 정보다. 최소한 규모(order of magnitude) 수준의 비용 비교가 있었으면 좋겠다.

- **개선 제안**: Synthesis에서 주요 에칭 방식별 초기 장비 투자, 소모품/운영 비용, 폐수 처리 비용의 대략적 규모 비교표 추가 (정확한 수치가 아니라 규모 — 수백만원/수천만원/수억원 수준)

### 4.2 실패 모드(공정 불량)

**\[Major\] 실패 모드가 단편적으로만 다뤄짐**

- R1: 과에칭(Over-etch)과 언더컷만 언급
- R2: 에칭 프로파일 유형(보잉, 노칭 등)을 표로 정리한 점은 우수
- R3: 재증착(redeposition) 문제 언급

그러나 \*\*"이 공정에서 가장 흔한 불량은 무엇이고, 어떻게 진단하며, 어떻게 예방하는가"\*\*를 체계적으로 다룬 섹션이 없다. R2의 프로파일 유형 표(섹션 4.5)가 가장 근접하지만, 이것도 반도체 특화 내용이다.

- **개선 제안**: Synthesis에서 에칭 방식별 top-3 실패 모드와 진단/예방법을 요약하는 실무 체크리스트 추가

### 4.3 장비 접근성

**\[Minor\] 장비 접근성(availability) 관점 부족**

세미나 대상이 비전공 교육생을 포함하므로, "이 장비를 어디서 접할 수 있는가"(대학 클린룸, 산업체, 외주 가공 등)에 대한 가이드가 있으면 교육 효과가 높아진다. 현재 3개 보고서 모두 이 관점이 없다.

### 4.4 교육 자료로서의 난이도 조절

**\[Minor\] R2의 첨단 노드 내용이 비전공자에게 과도할 수 있음**

R2 섹션 6(FinFET, GAA, 3D NAND, TSV)은 반도체 전문가를 위한 내용으로, 세미나 대상인 "비전공 교육생"에게는 난이도가 급상승한다. 이 섹션이 "심화 읽기" 또는 "참고" 수준으로 분리되면 좋겠다.

---

## 5. 확신도 교정

### 평가: 전반적으로 양호, 소수의 과잉 확신 표현

**\[Minor\] R2 — "불가능하다" 표현**R2 섹션 2.3: "현재 반도체 선폭은 3\~5 nm — 습식 에칭으로는 불가능하다."

- 기술적으로 정확하지만, 교육 자료에서 "불가능"이라는 단어보다 "실용적으로 불가능하다" 또는 "요구 정밀도를 달성할 수 없다"가 더 정확하다. 기초 연구 수준에서는 습식 에칭의 나노스케일 응용 시도가 존재하므로.

**\[Minor\] R3 — "가장 순수한 물리적 에칭**"R3 섹션 2 요약: "스퍼터 에칭은 '가장 순수한 물리적 에칭'이다."

- 기술적으로 맞지만, "가장"이라는 표현이 다른 순수 물리적 방법(예: 기계적 연마)을 배제하는 느낌이 있다. "대표적인 순수 물리적 에칭"이 더 안전한 표현이다.

**양호한 점**: 3개 보고서 모두 "반증 탐색" 섹션을 포함하고, "반증 미발견" 또는 "조건부 진실"을 명시한 것은 확신도 교정에 매우 효과적이다. 특히 R3의 "펨토초 레이저 HAZ" 반증(고반복률에서 열 축적)은 교육적으로 우수하다.

---

## 6. 문제 정의 검토 — 세미나 교육 자료로서의 완성도

### 6.1 학습 흐름 (화학적→반도체→물리적)

**\[Major\] 순서는 자연스럽지만, 연결고리가 명시적이지 않다**

현재 구성:

1. R1 (화학적/습식) — 기초 원리, 유리/금속 에칭
2. R2 (반도체) — 습식의 한계 → 건식 에칭 → 첨단 기술
3. R3 (물리적) — 순수 물리적 에칭, 레이저

이 순서 자체는 **"쉬운 것에서 어려운 것으로"** 자연스럽게 진행된다. R1이 습식 에칭의 기초를 다루고, R2가 "왜 건식으로 전환했는가"를 설명하며, R3가 물리적 관점을 보완한다.

그러나:

- R1과 R2 사이의 다리(bridge)가 부족하다. R1은 유리/금속 산업 에칭으로 끝나고, R2는 갑자기 반도체 공정으로 시작한다. "R1에서 다룬 습식 에칭이 반도체에서는 어떻게 쓰이고, 왜 한계에 부딪혔는지"를 R2 도입부에서 명시적으로 연결하면 학습 흐름이 개선된다.

- R2와 R3 사이에서 RIE/플라즈마 에칭이 중복되면서 오히려 혼란이 생긴다 (3.1절 참조).

- **개선 제안**: Synthesis에서 3개 보고서를 관통하는 "에칭 기술 발전 로드맵" 또는 "에칭 방식 스펙트럼" 다이어그램을 제시하여 전체 구조를 한눈에 보여주기

### 6.2 비전공자 이해 수준

**\[Minor\] 전반적으로 비유를 잘 활용했으나, 화학식 밀도가 높은 구간이 있음**

- R1 섹션 3.2\~3.4: 구리/알루미늄/스테인리스/티타늄의 화학 반응식이 연속으로 등장한다. 비전공자에게 이 화학식들은 "건너뛰는" 구간이 될 수 있다. 반응식 아래에 "한 줄 요약" (예: "구리는 FeCl3 액에 담그면 녹는다") 형태의 일반어 설명을 추가하면 접근성이 높아진다.
- R2의 FEOL/BEOL 구분, R3의 ECR/ICP 같은 약어가 처음 등장할 때 풀어쓰기는 했으나, 이후 반복 사용 시 독자가 약어를 잊을 수 있다. 약어 용어집(glossary)을 부록으로 제공하면 좋겠다.

### 6.3 각 보고서 간 연결고리

**\[Major\] 교차 참조(cross-reference)가 거의 없다**

3개 보고서가 독립적으로 작성되어, 서로를 참조하는 문구가 거의 없다. 예:

- R1에서 "물리적 에칭 방식과의 비교는 R3 참조"라는 안내가 없음

- R3에서 "화학적 에칭과의 비교"를 별도 표(5.6절)로 작성했지만 R1을 직접 참조하지 않음

- R2에서 습식 에칭 설명 시 R1의 상세 내용을 참조하지 않음

- **개선 제안**: 각 보고서 도입부에 "이 보고서의 위치 — 전체 3개 시리즈 중 N번째"와 관련 보고서 참조 안내를 추가

---

## 추가 점검

### Mermaid 차트 일관성

**\[Minor\] R1의 유리 종류별 Mermaid 차트(섹션 2.4)에서 에칭 속도 기술이 정성적**차트에 "에칭 속도: 빠름/중간/느림"이라고 적혀 있는데, 바로 아래 표에는 구체적 수치가 있다. 차트에도 대표 수치를 넣으면 정보 일관성이 향상된다.

**\[Minor\] R3의 quadrantChart (차트 4)가 비표준 Mermaid 구문**quadrantChart는 Mermaid 최신 버전에서만 지원되며, 일부 렌더러에서 깨질 수 있다. 교육 자료로 배포할 때 호환성 확인 필요.

### 비유의 정확성

**전반적으로 양호.** 눈사람(R1), 샌드블라스터(R3), 당구공(R3) 등 직관적 비유가 효과적이다.

**\[Minor\] R3 섹션 5.1의 레이저 비유 검토**"나노초 레이저 = 느린 다리미, 펨토초 레이저 = 순간 번개" — 적절한 비유이나, 다리미는 "누르면서 열을 전달"하는 접촉식 이미지이므로, "뜨거운 바람"이나 "열풍기"가 비접촉 에너지 전달에 더 가까울 수 있다. 다만 직관성 측면에서 현재 비유도 충분히 작동하므로 큰 문제는 아니다.

### 교육 자료로서 빠진 핵심 주제

**\[Major\] 에칭 전/후 공정과의 연계가 부족**

에칭은 독립 공정이 아니라 전후 공정(세정, 마스킹, 후처리)과 밀접하게 연결된다. R1이 마스킹과 안전을 다루긴 했지만, 다음이 빠져 있다:

- **에칭 후 검사(metrology)**: 에칭 결과를 어떻게 확인하는가? (프로파일 측정, SEM 관찰, 표면 거칠기 측정)
- **에칭 후 클리닝**: 잔류물 제거, 수세 품질 관리

이 주제들은 현장 엔지니어에게 에칭만큼 중요하다.

---

## 결함 심각도 요약

| 심각도 | 항목 | 보고서 | 핵심 결론 영향 |
| --- | --- | --- | --- |
| **Critical** | RIE 분류 불일치/중복 — 세미나 수강자 혼란 가능 | R2, R3 | 구조적 혼란 유발 |
| **Major** | BOE 레시피 출처 부재 — 실무 오용 위험 | R1 | 실행 안전성 |
| **Major** | 체계적 비용 비교 부재 | R1, R2, R3 | 의사결정 정보 누락 |
| **Major** | 실패 모드의 체계적 정리 부재 | R1, R2, R3 | 실무 활용성 저하 |
| **Major** | 보고서 간 교차 참조 부재 | R1, R2, R3 | 교육 흐름 단절 |
| **Major** | 에칭 후 검사/클리닝 미다룸 | R1, R2, R3 | 현장 적용 불완전 |
| Minor | LIPSS 조건 일반화 | R3 | 오해 소지 |
| Minor | CD 오차 출처 부재 | R2 | 검증 불가 |
| Minor | 플라즈마 설명 중복 | R2, R3 | 반복 비효율 |
| Minor | R2 첨단 노드 난이도 과도 | R2 | 교육 대상 부적합 |
| Minor | 화학식 밀도 구간 | R1 | 비전공자 접근성 |

---

## Synthesis 권고사항

1. **RIE/플라즈마 에칭 통합 정리**: R2와 R3에서 중복 다루는 RIE, ICP, 플라즈마 에칭을 Synthesis에서 "에칭 방식 스펙트럼" 다이어그램으로 통합. 순수 물리(스퍼터)→하이브리드(RIE)→순수 화학(습식)의 연속 스펙트럼으로 시각화
2. **비용 규모 비교표**: 정확한 금액이 아닌 규모(order of magnitude) 수준의 방식별 비용 비교
3. **교차 참조 맵**: 3개 보고서의 커버리지를 한눈에 보여주는 Mermaid 다이어그램
4. **실무 체크리스트**: 방식별 top-3 실패 모드와 예방법 요약
5. **용어집(Glossary)**: 3개 보고서에 등장하는 주요 약어/전문 용어 정리

---

## 전체 평가

3개 보고서는 각각의 영역에서 높은 품질의 교육 자료를 제공한다. 특히:

- **R1**: 비유의 활용, 안전 섹션의 실무성, 의사결정 트리가 우수
- **R2**: 반도체 공정 전체를 조감하면서도 비전공자가 이해할 수 있는 수준을 유지한 점이 우수
- **R3**: 레이저 에칭 섹션이 사용자(레이저 가공 업무 종사자)의 니즈에 정확히 부합

가장 큰 구조적 문제는 **RIE/플라즈마 에칭의 중복 배치**와 **보고서 간 교차 참조 부재**이며, 이는 Synthesis 단계에서 해소 가능하다. Critical 수준 결함이 핵심 결론을 뒤집지는 않으나, 교육 자료의 명확성을 저해하므로 반드시 해소가 필요하다.

---

*Critic Review 완료 | 2026-03-25*

File: docs/research/2026-03-25-glass-metal-etching/presentation-slides-guide.md
# 에칭 기술 세미나 — 슬라이드별 구성 가이드

## 슬라이드 1: 표지

**제목**: 칼 대신 화학과 빛으로 깎는다: 에칭 기술의 모든 것 **부제**: 화학적 / 반도체 / 물리적 에칭의 통합 이해 **대상 청중**: 에칭 기술을 처음 배우는 일반 개발자

---

## 슬라이드 2: 임팩트

**핵심 메시지**: "모든 반도체 칩의 99%는 에칭 없이 존재할 수 없다" **보조**: 에칭은 현대 제조업의 보이지 않는 기반 기술

---

## 슬라이드 3: 학습 목표

**제목**: 이 세미나에서 배울 3가지를 가져갈 수 있습니다

1. **에칭 기술의 전체 지도** — 화학/반도체/물리적 에칭이 어떻게 연결되는 연속 스펙트럼인지
2. **소재별 에칭 방식 선택법** — 유리, 금속, 반도체 웨이퍼에 어떤 방식이 최적인지
3. **실무 실패 패턴과 예방법** — 방식별 Top-3 실패 모드를 미리 알고 대응하는 법

---

## 슬라이드 4: 섹션 01 — 에칭이란 무엇인가

**섹션 제목**: 기초 개념과 전체 스펙트럼 **목차 미리보기**:

- 에칭의 정의와 핵심 비유
- 순수 화학 \~ 순수 물리 스펙트럼
- 4가지 핵심 개념 (선택비, 등방성, 속도, 언더컷)

---

## 슬라이드 5: 에칭의 정의

**제목**: 에칭은 재료 표면을 선택적으로 제거하는 가공 기술입니다

- 도장을 찍기 위해 고무판을 칼로 파듯, 원하는 부분만 깎아냄
- 칼 대신 **화학물질, 이온, 레이저**를 사용
- PCB 회로, 반도체 칩, 유리 마이크로채널, 금속 부품 등 모든 제조 분야에 적용
- **핵심 원리**: 마스크로 보호한 영역은 남기고, 노출된 영역만 에칭제로 제거

---

## 슬라이드 6: 에칭 스펙트럼

**제목**: 에칭은 순수 화학에서 순수 물리까지 연속 스펙트럼입니다

순서 (왼쪽=화학, 오른쪽=물리):

1. 습식 에칭 (HF, FeCl3 등 — 액체에 담가 녹임)
2. 플라즈마 화학 에칭 (반응 가스 라디칼 — 화학 반응 주도)
3. RIE (이온 폭격 + 화학 반응 — 하이브리드)
4. CAIBE (이온빔 + 반응 가스)
5. 스퍼터 에칭 (Ar+ 이온 충돌 — 운동에너지 제거)
6. FIB / 레이저 (집속이온빔 조각, 광 에너지 기화)
7. 샌드블라스팅 (물리적 연마 입자 — 순수 물리)

**핵심**: RIE는 화학과 물리의 경계에 있는 하이브리드 기술

---

## 슬라이드 7: 4가지 핵심 개념

**제목**: 에칭을 이해하려면 이 4가지 개념이 필수입니다

| 개념 | 설명 |
| --- | --- |
| **선택비 (Selectivity)** | 에칭 대상 / 보호 재료의 속도 비율. "손톱만 깎고 손가락은 안 다치게 하는 능력". 습식 10:1, RIE 20:1, 스퍼터 \~1:1 |
| **등방성 / 이방성** | 등방성 = 모든 방향 균일 에칭 (사과를 설탕물에). 이방성 = 수직 방향만 (나무를 결 따라 쪼개기). RIE/스퍼터는 이방성 |
| **에칭 속도 (Etch Rate)** | 단위 시간당 제거 깊이. 습식 FeCl3(Cu) 25\~50 um/min, RIE 수백 nm/min, ALE \~0.1 nm/사이클. 습식이 압도적으로 빠름 |
| **언더컷 (Undercut)** | 마스크 아래로 에칭이 파고드는 현상. 등방성의 필연적 부산물. 에칭 팩터(EF) = 깊이/언더컷으로 관리. EF 3.0 이상이 고정밀 |

---

## 슬라이드 8: 섹션 02 — 화학적 에칭

**섹션 제목**: 액체에 담가 녹인다 **목차 미리보기**:

- 유리 에칭 (HF, BOE) vs 금속 에칭 (FeCl3, NaOH)
- 마스킹, 패터닝, 안전 관리
- 습식 에칭의 한계와 건식으로의 전환

---

## 슬라이드 9: 유리 vs 금속 에칭 비교

**제목**: 유리 에칭과 금속 에칭은 화학물질과 원리가 다릅니다

**유리 에칭**:

- 에칭액: HF (불산) 또는 BOE
- 원리: SiO2 + 6HF → H2SiF6 + 2H2O
- 속도: 0.1\~8 um/min (농도/유리 의존)
- 용도: 마이크로채널, 광학 부품, 장식
- 경고: HF는 극도로 위험 — 전용 안전 장비 필수

**금속 에칭**:

- 에칭액: FeCl3 (구리), NaOH (알루미늄)
- 원리: 산화-환원 반응으로 금속 용해
- 속도: 25\~50 um/min (Cu, 30\~45도C)
- 용도: PCB 회로, 리드프레임, 정밀 부품
- CuCl2 재생 시스템으로 친환경 전환 중

---

## 슬라이드 10: 습식 에칭의 한계

**제목**: 습식 에칭의 3가지 한계가 건식 에칭을 탄생시켰습니다

1. **등방성 한계**: 모든 방향으로 에칭되어 언더컷 불가피 → 미세 패턴(수 um 이하)에서 치명적
2. **해상도 한계**: 에칭 깊이 ≈ 언더컷 거리이므로 종횡비 1:1이 사실상 한계
3. **재료 한계**: 구리(Cu) 등 일부 금속은 에칭 부산물이 비휘발성 → 건식에서도 난제 → 다마신 공정 발명

이 한계들이 1970년대 플라즈마/RIE 기반 건식 에칭의 탄생을 이끌었다.

---

## 슬라이드 11: 섹션 03 — 반도체 에칭

**섹션 제목**: 건식으로 진화하다 **목차 미리보기**:

- RIE: 화학 + 물리 하이브리드의 핵심
- RIE → DRIE → ICP → ALE 진화 경로
- 첨단 응용: FinFET, 3D NAND, MEMS, TSV

---

## 슬라이드 12: RIE 원리

**제목**: RIE는 화학과 물리의 하이브리드입니다

- **화학 요소**: 반응 가스(CF4, Cl2 등)가 표면과 화학 반응 → 휘발성 부산물 생성
- **물리 요소**: 이온이 전기장으로 가속되어 표면을 수직으로 폭격 → 이방성 에칭
- **시너지 효과**: 이온 폭격이 화학 반응을 10\~20배 가속

가스 조합: Si→SF6/CF4, SiO2→C4F8/CHF3, Al→Cl2/BCl3, GaN→Cl2/BCl3/Ar

---

## 슬라이드 13: 반도체 에칭 진화

**제목**: 반도체 에칭은 RIE → DRIE → ICP → ALE로 진화했습니다

1. **RIE** — 기본 반응성 이온 에칭 (1970s\~)
2. **DRIE (보쉬)** — 에칭/보호 교대 사이클, 고종횡비 (1990s\~)
3. **ICP-RIE** — 고밀도 플라즈마, 독립 제어
4. **ALE** — 원자층 에칭, \~0.1nm/사이클

---

## 슬라이드 14: 첨단 응용

**제목**: 첨단 응용: FinFET, 3D NAND, MEMS, TSV

| 응용 | 설명 |
| --- | --- |
| **FinFET / GAA** | 3D 트랜지스터 구조의 수직 측벽을 원자 수준으로 제어. ALE가 핵심. 3nm 이하 노드에서 필수 |
| **3D NAND** | 종횡비 100:1 이상. DRIE와 ICP-RIE 조합으로 수백 층 메모리 적층 |
| **MEMS** | 가속도 센서, 마이크로미러. DRIE 보쉬 프로세스가 업계 표준 |
| **TSV** | 3D 칩 적층 연결용. 실리콘 관통 비아를 DRIE로 형성. HBM 메모리에 필수 |

---

## 슬라이드 15: 섹션 04 — 물리적 에칭

**섹션 제목**: 이온과 빛으로 깎는다 **목차 미리보기**:

- 스퍼터 에칭 / FIB (집속이온빔)
- 레이저 에칭 (CO2, 파이버, 펨토초)
- 샌드블라스팅 / 워터젯 / ECM

---

## 슬라이드 16: 물리적 에칭 4가지 기술

**제목**: 물리적 에칭의 4가지 핵심 기술

| 기술 | 설명 |
| --- | --- |
| **스퍼터 에칭** | Ar+ 이온 충돌로 원자를 물리적 제거. 선택비 낮지만 강한 이방성. 귀금속(Pt, Au) 에칭에 최적 |
| **FIB** | Ga+ 또는 Xe+ 이온을 나노미터 바늘처럼 조준. 반도체 단면 분석, 회로 수정. 수억원대 장비 |
| **레이저 에칭** | CO2(비금속 마킹), 파이버(금속 ns), 펨토초(Cold Ablation). 마스크 불필요 |
| **샌드블라스팅** | 연마 입자를 고압 분사. 가장 저비용(수백만원). 유리 텍스처, 장식에 최적 |

---

## 슬라이드 17: 나노초 vs 펨토초 레이저

**제목**: 나노초 vs 펨토초: 같은 레이저, 완전히 다른 결과

**나노초 (ns)**:

- 열 전도 시간 &gt; 펄스 폭 → HAZ(열 영향부) 발생
- 재주조층, 미세균열 가능
- 장비 수천만원 — 비용 효율적

**펨토초 (fs)**:

- 열 전도 시간 ≪ 펄스 폭 → HAZ 거의 없음 (Cold Ablation)
- 나노 수준 정밀 가공 가능
- 장비 수억원+ — 고비용
- 주의: 고반복률(&gt;MHz)에서 열 축적 가능

---

## 슬라이드 18: 소재별 적합도 매트릭스

**제목**: 소재별 최적 에칭 방식을 한눈에 파악할 수 있습니다

| 소재 | 습식 화학 | RIE/건식 | 스퍼터/FIB | 레이저 | 샌드블라스팅 |
| --- | --- | --- | --- | --- | --- |
| 소다라임 유리 | 최적(HF) | 제한적 | 제한적 | 가능(CO2) | 최적 |
| 구리 | 최적(FeCl3) | 제한적 | 가능 | 가능(파이버) | 제한적 |
| 알루미늄 | 최적(NaOH) | 최적(Cl2) | 가능 | 가능(파이버) | 가능 |
| Si (반도체) | 가능(KOH) | 최적(RIE) | 최적 | 제한적 | 부적합 |
| 귀금속(Pt, Au) | 부적합 | 부적합 | 최적(스퍼터) | 가능(펨토초) | 제한적 |
| 퓨즈드 실리카 | 최적(HF) | 가능 | 제한적 | 최적(펨토초) | 가능 |

---

## 슬라이드 19: 비용 비교

**제목**: 비용 규모는 수백만원에서 수십억원까지 천차만별입니다

| 방식 | 장비 투자 | 운영 (월) | 폐수 처리 |
| --- | --- | --- | --- |
| 습식 (소규모) | 수백만원 | 수십만원 | 수십\~수백만원/년 |
| 습식 (산업) | 수천만원 | 수백만원 | 수천만원/년 |
| RIE (연구용) | 수천만\~1억 | 수백만원 | 최소 |
| ICP-RIE (산업) | 수억\~수십억 | 수천만원 | 중간 |
| ALE | 수십억+ | 높음 | 중간 |
| 파이버 레이저 | 수천만\~1억 | 수십만원 | 없음 |
| 펨토초 레이저 | 수억\~수십억 | 수백만원 | 없음 |
| 샌드블라스팅 | 수백만원 | 수십만원 | 분진 처리 |

한국 시장 기준 대략적 범위. 실제 도입 시 벤더 견적 필수.

---

## 슬라이드 20: 실패 모드

**제목**: 방식별 Top-3 실패 모드를 미리 알면 실수를 예방합니다

**습식 화학**: (1) 과에칭 — 시간/온도 초과, (2) 언더컷 과다 — 마스크 접착 불량, (3) 마스크 박리/손상

**RIE/건식**: (1) 보잉 — 측벽 보호막 부족, (2) 노칭 — 바닥 이온 반사, (3) ARDE — 종횡비 의존 에칭

**물리적 에칭**: (1) 재증착 — 측벽 재부착, (2) HAZ — 나노초 레이저 열확산, (3) Ga 오염 — FIB 이온 주입

---

## 슬라이드 21: 에칭 후 공정

**제목**: 에칭 후 검사와 클리닝이 품질의 마지막 방어선입니다

**검사**: 에칭 깊이(프로파일로미터), 측벽 프로파일(SEM), 표면 거칠기(AFM), 잔류 오염(EDS/XPS/SIMS)

**클리닝**: 습식→DI water+N2 건조, RIE→O2 플라즈마 애싱+습식 스트립, 스퍼터/FIB→저에너지 마무리 패스, 레이저→초음파+화학 세정

---

## 슬라이드 22: 의사결정 프레임워크

**제목**: 에칭 방식 선택: 소재 → 목적 → 정밀도 → 비용

1. **소재 확인** — 유리/금속/반도체? 소재별 제약 파악
2. **목적 정의** — 대면적 텍스처? 나노 패터닝?
3. **정밀도 결정** — &gt;1um: 습식/RIE, &lt;10nm: ALE
4. **비용 검토** — 장비 투자 vs 운영비 vs 폐수

---

## 슬라이드 23: 클로징

**제목**: 에칭은 하나의 기술이 아니라, 연속된 스펙트럼입니다

**핵심 3가지**:

1. 순수 화학(습식)에서 순수 물리(스퍼터)까지, 방식은 목적에 따라 선택합니다
2. 소재 → 목적 → 정밀도 → 비용의 4단계 의사결정 프레임워크를 기억하세요
3. 실패 모드를 미리 알면, 첫 번째 시도에서 80%의 문제를 예방할 수 있습니다

**CTA**: 상세 보고서 3편 + Critic Review를 참고 자료로 활용하세요
